Repository: 9970507/ML_for_multiple_property_prediction_of_DESs

# ML_for_multiple_property_prediction_of_DESs
Machine learning for predicting physicochemical properties of deep eutectic solvents: benchmarking representations, evaluating predictive reliability, and identifying key features

File: Surface_tension/Surface_tension.csv (part 1 of 3)
Type of DES,Component#1,Component#2,X#1,X#2,"T, K","Surface_tension, mN/m",Smiles#1,Smiles#2
III,2-acetyloxyethyl(trimethyl)azanium chloride,urea,0.333,0.667,313.15,65.1,CC(=O)OCC[N+](C)(C)C.[Cl-],C(=O)(N)N
III,triphenyl(prop-2-enyl)phosphanium bromide,2-(2-hydroxyethoxy)ethanol,0.091,0.909,298.15,46.34,C=CC[P+](C1=CC=CC=C1)(C2=CC=CC=C2)C3=CC=CC=C3.[Br-],C(COCCO)O
III,triphenyl(prop-2-enyl)phosphanium bromide,2-(2-hydroxyethoxy)ethanol,0.091,0.909,303.15,45.72,C=CC[P+](C1=CC=CC=C1)(C2=CC=CC=C2)C3=CC=CC=C3.[Br-],C(COCCO)O
III,triphenyl(prop-2-enyl)phosphanium bromide,2-(2-hydroxyethoxy)ethanol,0.091,0.909,308.15,45.13,C=CC[P+](C1=CC=CC=C1)(C2=CC=CC=C2)C3=CC=CC=C3.[Br-],C(COCCO)O
III,triphenyl(prop-2-enyl)phosphanium bromide,2-(2-hydroxyethoxy)ethanol,0.091,0.909,313.15,44.53,C=CC[P+](C1=CC=CC=C1)(C2=CC=CC=C2)C3=CC=CC=C3.[Br-],C(COCCO)O
III,triphenyl(prop-2-enyl)phosphanium bromide,2-(2-hydroxyethoxy)ethanol,0.091,0.909,318.15,43.96,C=CC[P+](C1=CC=CC=C1)(C2=CC=CC=C2)C3=CC=CC=C3.[Br-],C(COCCO)O
III,triphenyl(prop-2-enyl)phosphanium bromide,2-(2-hydroxyethoxy)ethanol,0.091,0.909,323.15,43.28,C=CC[P+](C1=CC=CC=C1)(C2=CC=CC=C2)C3=CC=CC=C3.[Br-],C(COCCO)O
III,triphenyl(prop-2-enyl)phosphanium bromide,2-(2-hydroxyethoxy)ethanol,0.091,0.909,328.15,42.71,C=CC[P+](C1=CC=CC=C1)(C2=CC=CC=C2)C3=CC=CC=C3.[Br-],C(COCCO)O
III,triphenyl(prop-2-enyl)phosphanium bromide,2-(2-hydroxyethoxy)ethanol,0.091,0.909,333.15,42.1,C=CC[P+](C1=CC=CC=C1)(C2=CC=CC=C2)C3=CC=CC=C3.[Br-],C(COCCO)O
III,triphenyl(prop-2-enyl)phosphanium bromide,2-(2-hydroxyethoxy)ethanol,0.091,0.909,338.15,41.46,C=CC[P+](C1=CC=CC=C1)(C2=CC=CC=C2)C3=CC=CC=C3.[Br-],C(COCCO)O
III,triphenyl(prop-2-enyl)phosphanium bromide,2-(2-hydroxyethoxy)ethanol,0.091,0.909,343.15,40.86,C=CC[P+](C1=CC=CC=C1)(C2=CC=CC=C2)C3=CC=CC=C3.[Br-],C(COCCO)O
III,triphenyl(prop-2-enyl)phosphanium bromide,2-(2-hydroxyethoxy)ethanol,0.2,0.8,298.15,49.37,C=CC[P+](C1=CC=CC=C1)(C2=CC=CC=C2)C3=CC=CC=C3.[Br-],C(COCCO)O
III,triphenyl(prop-2-enyl)phosphanium bromide,2-(2-hydroxyethoxy)ethanol,0.2,0.8,303.15,48.87,C=CC[P+](C1=CC=CC=C1)(C2=CC=CC=C2)C3=CC=CC=C3.[Br-],C(COCCO)O
III,triphenyl(prop-2-enyl)phosphanium bromide,2-(2-hydroxyethoxy)ethanol,0.2,0.8,308.15,48.35,C=CC[P+](C1=CC=CC=C1)(C2=CC=CC=C2)C3=CC=CC=C3.[Br-],C(COCCO)O
III,triphenyl(prop-2-enyl)phosphanium bromide,2-(2-hydroxyethoxy)ethanol,0.2,0.8,313.15,47.83,C=CC[P+](C1=CC=CC=C1)(C2=CC=CC=C2)C3=CC=CC=C3.[Br-],C(COCCO)O
III,triphenyl(prop-2-enyl)phosphanium bromide,2-(2-hydroxyethoxy)ethanol,0.2,0.8,318.15,47.33,C=CC[P+](C1=CC=CC=C1)(C2=CC=CC=C2)C3=CC=CC=C3.[Br-],C(COCCO)O
III,triphenyl(prop-2-enyl)phosphanium bromide,2-(2-hydroxyethoxy)ethanol,0.2,0.8,323.15,46.82,C=CC[P+](C1=CC=CC=C1)(C2=CC=CC=C2)C3=CC=CC=C3.[Br-],C(COCCO)O
III,triphenyl(prop-2-enyl)phosphanium bromide,2-(2-hydroxyethoxy)ethanol,0.2,0.8,328.15,46.35,C=CC[P+](C1=CC=CC=C1)(C2=CC=CC=C2)C3=CC=CC=C3.[Br-],C(COCCO)O
III,triphenyl(prop-2-enyl)phosphanium bromide,2-(2-hydroxyethoxy)ethanol,0.2,0.8,333.15,45.86,C=CC[P+](C1=CC=CC=C1)(C2=CC=CC=C2)C3=CC=CC=C3.[Br-],C(COCCO)O
III,triphenyl(prop-2-enyl)phosphanium bromide,2-(2-hydroxyethoxy)ethanol,0.2,0.8,338.15,45.36,C=CC[P+](C1=CC=CC=C1)(C2=CC=CC=C2)C3=CC=CC=C3.[Br-],C(COCCO)O
III,triphenyl(prop-2-enyl)phosphanium bromide,2-(2-hydroxyethoxy)ethanol,0.2,0.8,343.15,44.9,C=CC[P+](C1=CC=CC=C1)(C2=CC=CC=C2)C3=CC=CC=C3.[Br-],C(COCCO)O
III,triphenyl(prop-2-enyl)phosphanium bromide,2-(2-hydroxyethoxy)ethanol,0.2,0.8,298.15,47.38,C=CC[P+](C1=CC=CC=C1)(C2=CC=CC=C2)C3=CC=CC=C3.[Br-],C(COCCO)O
III,triphenyl(prop-2-enyl)phosphanium bromide,2-(2-hydroxyethoxy)ethanol,0.2,0.8,303.15,46.88,C=CC[P+](C1=CC=CC=C1)(C2=CC=CC=C2)C3=CC=CC=C3.[Br-],C(COCCO)O
III,triphenyl(prop-2-enyl)phosphanium bromide,2-(2-hydroxyethoxy)ethanol,0.2,0.8,308.15,46.33,C=CC[P+](C1=CC=CC=C1)(C2=CC=CC=C2)C3=CC=CC=C3.[Br-],C(COCCO)O
III,triphenyl(prop-2-enyl)phosphanium bromide,2-(2-hydroxyethoxy)ethanol,0.2,0.8,313.15,45.82,C=CC[P+](C1=CC=CC=C1)(C2=CC=CC=C2)C3=CC=CC=C3.[Br-],C(COCCO)O
III,triphenyl(prop-2-enyl)phosphanium bromide,2-(2-hydroxyethoxy)ethanol,0.2,0.8,318.15,45.33,C=CC[P+](C1=CC=CC=C1)(C2=CC=CC=C2)C3=CC=CC=C3.[Br-],C(COCCO)O
III,triphenyl(prop-2-enyl)phosphanium bromide,2-(2-hydroxyethoxy)ethanol,0.2,0.8,323.15,44.8,C=CC[P+](C1=CC=CC=C1)(C2=CC=CC=C2)C3=CC=CC=C3.[Br-],C(COCCO)O
III,triphenyl(prop-2-enyl)phosphanium bromide,2-(2-hydroxyethoxy)ethanol,0.2,0.8,328.15,44.3,C=CC[P+](C1=CC=CC=C1)(C2=CC=CC=C2)C3=CC=CC=C3.[Br-],C(COCCO)O
III,triphenyl(prop-2-enyl)phosphanium bromide,2-(2-hydroxyethoxy)ethanol,0.2,0.8,333.15,43.85,C=CC[P+](C1=CC=CC=C1)(C2=CC=CC=C2)C3=CC=CC=C3.[Br-],C(COCCO)O
III,triphenyl(prop-2-enyl)phosphanium bromide,2-(2-hydroxyethoxy)ethanol,0.2,0.8,338.15,43.36,C=CC[P+](C1=CC=CC=C1)(C2=CC=CC=C2)C3=CC=CC=C3.[Br-],C(COCCO)O
III,triphenyl(prop-2-enyl)phosphanium bromide,2-(2-hydroxyethoxy)ethanol,0.2,0.8,343.15,42.89,C=CC[P+](C1=CC=CC=C1)(C2=CC=CC=C2)C3=CC=CC=C3.[Br-],C(COCCO)O
III,triphenyl(prop-2-enyl)phosphanium bromide,2-[2-(2-hydroxyethoxy)ethoxy]ethanol,0.059,0.941,303.15,47.68,C=CC[P+](C1=CC=CC=C1)(C2=CC=CC=C2)C3=CC=CC=C3.[Br-],C(COCCOCCO)O
III,triphenyl(prop-2-enyl)phosphanium bromide,2-[2-(2-hydroxyethoxy)ethoxy]ethanol,0.059,0.941,328.15,44.35,C=CC[P+](C1=CC=CC=C1)(C2=CC=CC=C2)C3=CC=CC=C3.[Br-],C(COCCOCCO)O
III,triphenyl(prop-2-enyl)phosphanium bromide,2-[2-(2-hydroxyethoxy)ethoxy]ethanol,0.059,0.941,298.15,48.25,C=CC[P+](C1=CC=CC=C1)(C2=CC=CC=C2)C3=CC=CC=C3.[Br-],C(COCCOCCO)O
III,triphenyl(prop-2-enyl)phosphanium bromide,2-[2-(2-hydroxyethoxy)ethoxy]ethanol,0.059,0.941,308.15,47.01,C=CC[P+](C1=CC=CC=C1)(C2=CC=CC=C2)C3=CC=CC=C3.[Br-],C(COCCOCCO)O
III,triphenyl(prop-2-enyl)phosphanium bromide,2-[2-(2-hydroxyethoxy)ethoxy]ethanol,0.059,0.941,313.15,46.39,C=CC[P+](C1=CC=CC=C1)(C2=CC=CC=C2)C3=CC=CC=C3.[Br-],C(COCCOCCO)O
III,triphenyl(prop-2-enyl)phosphanium bromide,2-[2-(2-hydroxyethoxy)ethoxy]ethanol,0.059,0.941,318.15,45.72,C=CC[P+](C1=CC=CC=C1)(C2=CC=CC=C2)C3=CC=CC=C3.[Br-],C(COCCOCCO)O
III,triphenyl(prop-2-enyl)phosphanium bromide,2-[2-(2-hydroxyethoxy)ethoxy]ethanol,0.059,0.941,323.15,44.99,C=CC[P+](C1=CC=CC=C1)(C2=CC=CC=C2)C3=CC=CC=C3.[Br-],C(COCCOCCO)O
III,triphenyl(prop-2-enyl)phosphanium bromide,2-[2-(2-hydroxyethoxy)ethoxy]ethanol,0.059,0.941,333.15,43.62,C=CC[P+](C1=CC=CC=C1)(C2=CC=CC=C2)C3=CC=CC=C3.[Br-],C(COCCOCCO)O
III,triphenyl(prop-2-enyl)phosphanium bromide,2-[2-(2-hydroxyethoxy)ethoxy]ethanol,0.059,0.941,338.15,43,C=CC[P+](C1=CC=CC=C1)(C2=CC=CC=C2)C3=CC=CC=C3.[Br-],C(COCCOCCO)O
III,triphenyl(prop-2-enyl)phosphanium bromide,2-[2-(2-hydroxyethoxy)ethoxy]ethanol,0.059,0.941,343.15,42.38,C=CC[P+](C1=CC=CC=C1)(C2=CC=CC=C2)C3=CC=CC=C3.[Br-],C(COCCOCCO)O
III,triphenyl(prop-2-enyl)phosphanium bromide,2-[2-(2-hydroxyethoxy)ethoxy]ethanol,0.059,0.941,298.15,45.37,C=CC[P+](C1=CC=CC=C1)(C2=CC=CC=C2)C3=CC=CC=C3.[Br-],C(COCCOCCO)O
III,triphenyl(prop-2-enyl)phosphanium bromide,2-[2-(2-hydroxyethoxy)ethoxy]ethanol,0.059,0.941,303.15,44.69,C=CC[P+](C1=CC=CC=C1)(C2=CC=CC=C2)C3=CC=CC=C3.[Br-],C(COCCOCCO)O
III,triphenyl(prop-2-enyl)phosphanium bromide,2-[2-(2-hydroxyethoxy)ethoxy]ethanol,0.059,0.941,308.15,44.12,C=CC[P+](C1=CC=CC=C1)(C2=CC=CC=C2)C3=CC=CC=C3.[Br-],C(COCCOCCO)O
III,triphenyl(prop-2-enyl)phosphanium bromide,2-[2-(2-hydroxyethoxy)ethoxy]ethanol,0.059,0.941,313.15,43.55,C=CC[P+](C1=CC=CC=C1)(C2=CC=CC=C2)C3=CC=CC=C3.[Br-],C(COCCOCCO)O
III,triphenyl(prop-2-enyl)phosphanium bromide,2-[2-(2-hydroxyethoxy)ethoxy]ethanol,0.059,0.941,318.15,42.91,C=CC[P+](C1=CC=CC=C1)(C2=CC=CC=C2)C3=CC=CC=C3.[Br-],C(COCCOCCO)O
III,triphenyl(prop-2-enyl)phosphanium bromide,2-[2-(2-hydroxyethoxy)ethoxy]ethanol,0.059,0.941,323.15,42.33,C=CC[P+](C1=CC=CC=C1)(C2=CC=CC=C2)C3=CC=CC=C3.[Br-],C(COCCOCCO)O
III,triphenyl(prop-2-enyl)phosphanium bromide,2-[2-(2-hydroxyethoxy)ethoxy]ethanol,0.059,0.941,328.15,41.82,C=CC[P+](C1=CC=CC=C1)(C2=CC=CC=C2)C3=CC=CC=C3.[Br-],C(COCCOCCO)O
III,triphenyl(prop-2-enyl)phosphanium bromide,2-[2-(2-hydroxyethoxy)ethoxy]ethanol,0.059,0.941,333.15,41.17,C=CC[P+](C1=CC=CC=C1)(C2=CC=CC=C2)C3=CC=CC=C3.[Br-],C(COCCOCCO)O
III,triphenyl(prop-2-enyl)phosphanium bromide,2-[2-(2-hydroxyethoxy)ethoxy]ethanol,0.059,0.941,338.15,40.55,C=CC[P+](C1=CC=CC=C1)(C2=CC=CC=C2)C3=CC=CC=C3.[Br-],C(COCCOCCO)O
III,triphenyl(prop-2-enyl)phosphanium bromide,2-[2-(2-hydroxyethoxy)ethoxy]ethanol,0.059,0.941,343.15,40.11,C=CC[P+](C1=CC=CC=C1)(C2=CC=CC=C2)C3=CC=CC=C3.[Br-],C(COCCOCCO)O
III,triphenyl(prop-2-enyl)phosphanium bromide,2-[2-(2-hydroxyethoxy)ethoxy]ethanol,0.091,0.909,298.15,46.21,C=CC[P+](C1=CC=CC=C1)(C2=CC=CC=C2)C3=CC=CC=C3.[Br-],C(COCCOCCO)O
III,triphenyl(prop-2-enyl)phosphanium bromide,2-[2-(2-hydroxyethoxy)ethoxy]ethanol,0.091,0.909,303.15,45.66,C=CC[P+](C1=CC=CC=C1)(C2=CC=CC=C2)C3=CC=CC=C3.[Br-],C(COCCOCCO)O
III,triphenyl(prop-2-enyl)phosphanium bromide,2-[2-(2-hydroxyethoxy)ethoxy]ethanol,0.091,0.909,308.15,45.01,C=CC[P+](C1=CC=CC=C1)(C2=CC=CC=C2)C3=CC=CC=C3.[Br-],C(COCCOCCO)O
III,triphenyl(prop-2-enyl)phosphanium bromide,2-[2-(2-hydroxyethoxy)ethoxy]ethanol,0.091,0.909,313.15,44.33,C=CC[P+](C1=CC=CC=C1)(C2=CC=CC=C2)C3=CC=CC=C3.[Br-],C(COCCOCCO)O
III,triphenyl(prop-2-enyl)phosphanium bromide,2-[2-(2-hydroxyethoxy)ethoxy]ethanol,0.091,0.909,318.15,43.66,C=CC[P+](C1=CC=CC=C1)(C2=CC=CC=C2)C3=CC=CC=C3.[Br-],C(COCCOCCO)O
III,triphenyl(prop-2-enyl)phosphanium bromide,2-[2-(2-hydroxyethoxy)ethoxy]ethanol,0.091,0.909,323.15,42.96,C=CC[P+](C1=CC=CC=C1)(C2=CC=CC=C2)C3=CC=CC=C3.[Br-],C(COCCOCCO)O
III,triphenyl(prop-2-enyl)phosphanium bromide,2-[2-(2-hydroxyethoxy)ethoxy]ethanol,0.091,0.909,328.15,42.27,C=CC[P+](C1=CC=CC=C1)(C2=CC=CC=C2)C3=CC=CC=C3.[Br-],C(COCCOCCO)O
III,triphenyl(prop-2-enyl)phosphanium bromide,2-[2-(2-hydroxyethoxy)ethoxy]ethanol,0.091,0.909,333.15,41.62,C=CC[P+](C1=CC=CC=C1)(C2=CC=CC=C2)C3=CC=CC=C3.[Br-],C(COCCOCCO)O
III,triphenyl(prop-2-enyl)phosphanium bromide,2-[2-(2-hydroxyethoxy)ethoxy]ethanol,0.091,0.909,338.15,41.11,C=CC[P+](C1=CC=CC=C1)(C2=CC=CC=C2)C3=CC=CC=C3.[Br-],C(COCCOCCO)O
III,triphenyl(prop-2-enyl)phosphanium bromide,2-[2-(2-hydroxyethoxy)ethoxy]ethanol,0.091,0.909,343.15,40.58,C=CC[P+](C1=CC=CC=C1)(C2=CC=CC=C2)C3=CC=CC=C3.[Br-],C(COCCOCCO)O
III,butan-1-amine;hydrobromide,"propane-1,2,3-triol",0.333,0.667,298.15,44.9,CCCCN.Br,C(C(CO)O)O
III,benzyl(triphenyl)phosphanium chloride,2-(2-hydroxyethoxy)ethanol,0.125,0.875,293,66.68,C1=CC=C(C=C1)C[P+](C2=CC=CC=C2)(C3=CC=CC=C3)C4=CC=CC=C4.[Cl-],C(COCCO)O
III,benzyl(triphenyl)phosphanium chloride,2-(2-hydroxyethoxy)ethanol,0.125,0.875,303,65.24,C1=CC=C(C=C1)C[P+](C2=CC=CC=C2)(C3=CC=CC=C3)C4=CC=CC=C4.[Cl-],C(COCCO)O
III,benzyl(triphenyl)phosphanium chloride,2-(2-hydroxyethoxy)ethanol,0.125,0.875,313,61.01,C1=CC=C(C=C1)C[P+](C2=CC=CC=C2)(C3=CC=CC=C3)C4=CC=CC=C4.[Cl-],C(COCCO)O
III,benzyl(triphenyl)phosphanium chloride,2-(2-hydroxyethoxy)ethanol,0.125,0.875,323,57.05,C1=CC=C(C=C1)C[P+](C2=CC=CC=C2)(C3=CC=CC=C3)C4=CC=CC=C4.[Cl-],C(COCCO)O
III,benzyl(triphenyl)phosphanium chloride,2-(2-hydroxyethoxy)ethanol,0.125,0.875,333,46.37,C1=CC=C(C=C1)C[P+](C2=CC=CC=C2)(C3=CC=CC=C3)C4=CC=CC=C4.[Cl-],C(COCCO)O
III,benzyl(triphenyl)phosphanium chloride,2-(2-hydroxyethoxy)ethanol,0.125,0.875,343,38.58,C1=CC=C(C=C1)C[P+](C2=CC=CC=C2)(C3=CC=CC=C3)C4=CC=CC=C4.[Cl-],C(COCCO)O
III,benzyl(triphenyl)phosphanium chloride,2-(2-hydroxyethoxy)ethanol,0.125,0.875,353,32.71,C1=CC=C(C=C1)C[P+](C2=CC=CC=C2)(C3=CC=CC=C3)C4=CC=CC=C4.[Cl-],C(COCCO)O
III,benzyl(triphenyl)phosphanium chloride,"ethane-1,2-diol",0.083,0.917,298.15,66.93,C1=CC=C(C=C1)C[P+](C2=CC=CC=C2)(C3=CC=CC=C3)C4=CC=CC=C4.[Cl-],C(CO)O
III,2-hydroxyethyl(trimethyl)azanium chloride,"butane-1,2-diol",0.05,0.95,293,32.9,C[N+](C)(C)CCO.[Cl-],CCC(CO)O
III,2-hydroxyethyl(trimethyl)azanium chloride,"butane-1,2-diol",0.05,0.95,295,32.8,C[N+](C)(C)CCO.[Cl-],CCC(CO)O
III,2-hydroxyethyl(trimethyl)azanium chloride,"butane-1,2-diol",0.05,0.95,297,32.5,C[N+](C)(C)CCO.[Cl-],CCC(CO)O
III,2-hydroxyethyl(trimethyl)azanium chloride,"butane-1,2-diol",0.05,0.95,299,32.3,C[N+](C)(C)CCO.[Cl-],CCC(CO)O
III,2-hydroxyethyl(trimethyl)azanium chloride,"butane-1,2-diol",0.05,0.95,301,32.1,C[N+](C)(C)CCO.[Cl-],CCC(CO)O
III,2-hydroxyethyl(trimethyl)azanium chloride,"butane-1,2-diol",0.05,0.95,303,31.9,C[N+](C)(C)CCO.[Cl-],CCC(CO)O
III,2-hydroxyethyl(trimethyl)azanium chloride,"butane-1,2-diol",0.05,0.95,305,31.7,C[N+](C)(C)CCO.[Cl-],CCC(CO)O
III,2-hydroxyethyl(trimethyl)azanium chloride,"butane-1,2-diol",0.05,0.95,307,31.6,C[N+](C)(C)CCO.[Cl-],CCC(CO)O
III,2-hydroxyethyl(trimethyl)azanium chloride,"butane-1,2-diol",0.05,0.95,309,31.3,C[N+](C)(C)CCO.[Cl-],CCC(CO)O
III,2-hydroxyethyl(trimethyl)azanium chloride,"butane-1,2-diol",0.05,0.95,311,31.1,C[N+](C)(C)CCO.[Cl-],CCC(CO)O
III,2-hydroxyethyl(trimethyl)azanium chloride,"butane-1,2-diol",0.1,0.9,293,33.7,C[N+](C)(C)CCO.[Cl-],CCC(CO)O
III,2-hydroxyethyl(trimethyl)azanium chloride,"butane-1,2-diol",0.1,0.9,295,33.4,C[N+](C)(C)CCO.[Cl-],CCC(CO)O
III,2-hydroxyethyl(trimethyl)azanium chloride,"butane-1,2-diol",0.1,0.9,297,33.2,C[N+](C)(C)CCO.[Cl-],CCC(CO)O
III,2-hydroxyethyl(trimethyl)azanium chloride,"butane-1,2-diol",0.1,0.9,299,33,C[N+](C)(C)CCO.[Cl-],CCC(CO)O
III,2-hydroxyethyl(trimethyl)azanium chloride,"butane-1,2-diol",0.1,0.9,301,32.8,C[N+](C)(C)CCO.[Cl-],CCC(CO)O
III,2-hydroxyethyl(trimethyl)azanium chloride,"butane-1,2-diol",0.1,0.9,303,32.6,C[N+](C)(C)CCO.[Cl-],CCC(CO)O
III,2-hydroxyethyl(trimethyl)azanium chloride,"butane-1,2-diol",0.1,0.9,305,32.2,C[N+](C)(C)CCO.[Cl-],CCC(CO)O
III,2-hydroxyethyl(trimethyl)azanium chloride,"butane-1,2-diol",0.1,0.9,307,32,C[N+](C)(C)CCO.[Cl-],CCC(CO)O
III,2-hydroxyethyl(trimethyl)azanium chloride,"butane-1,2-diol",0.1,0.9,309,31.9,C[N+](C)(C)CCO.[Cl-],CCC(CO)O
III,2-hydroxyethyl(trimethyl)azanium chloride,"butane-1,2-diol",0.1,0.9,311,31.7,C[N+](C)(C)CCO.[Cl-],CCC(CO)O
III,2-hydroxyethyl(trimethyl)azanium chloride,"butane-1,2-diol",0.15,0.85,293,34.2,C[N+](C)(C)CCO.[Cl-],CCC(CO)O
III,2-hydroxyethyl(trimethyl)azanium chloride,"butane-1,2-diol",0.15,0.85,295,33.9,C[N+](C)(C)CCO.[Cl-],CCC(CO)O
III,2-hydroxyethyl(trimethyl)azanium chloride,"butane-1,2-diol",0.15,0.85,297,33.7,C[N+](C)(C)CCO.[Cl-],CCC(CO)O
III,2-hydroxyethyl(trimethyl)azanium chloride,"butane-1,2-diol",0.15,0.85,299,33.4,C[N+](C)(C)CCO.[Cl-],CCC(CO)O
III,2-hydroxyethyl(trimethyl)azanium chloride,"butane-1,2-diol",0.15,0.85,301,33.3,C[N+](C)(C)CCO.[Cl-],CCC(CO)O
III,2-hydroxyethyl(trimethyl)azanium chloride,"butane-1,2-diol",0.15,0.85,303,33.2,C[N+](C)(C)CCO.[Cl-],CCC(CO)O
III,2-hydroxyethyl(trimethyl)azanium chloride,"butane-1,2-diol",0.15,0.85,305,33.1,C[N+](C)(C)CCO.[Cl-],CCC(CO)O
III,2-hydroxyethyl(trimethyl)azanium chloride,"butane-1,2-diol",0.15,0.85,307,33,C[N+](C)(C)CCO.[Cl-],CCC(CO)O
III,2-hydroxyethyl(trimethyl)azanium chloride,"butane-1,2-diol",0.15,0.85,309,32.9,C[N+](C)(C)CCO.[Cl-],CCC(CO)O
III,2-hydroxyethyl(trimethyl)azanium chloride,"butane-1,2-diol",0.15,0.85,311,32.6,C[N+](C)(C)CCO.[Cl-],CCC(CO)O
III,2-hydroxyethyl(trimethyl)azanium chloride,"butane-1,2-diol",0.2,0.8,293,34.7,C[N+](C)(C)CCO.[Cl-],CCC(CO)O
III,2-hydroxyethyl(trimethyl)azanium chloride,"butane-1,2-diol",0.2,0.8,295,34.5,C[N+](C)(C)CCO.[Cl-],CCC(CO)O
III,2-hydroxyethyl(trimethyl)azanium chloride,"butane-1,2-diol",0.2,0.8,297,34.3,C[N+](C)(C)CCO.[Cl-],CCC(CO)O
III,2-hydroxyethyl(trimethyl)azanium chloride,"butane-1,2-diol",0.2,0.8,299,34.2,C[N+](C)(C)CCO.[Cl-],CCC(CO)O
III,2-hydroxyethyl(trimethyl)azanium chloride,"butane-1,2-diol",0.2,0.8,301,34.1,C[N+](C)(C)CCO.[Cl-],CCC(CO)O
III,2-hydroxyethyl(trimethyl)azanium chloride,"butane-1,2-diol",0.2,0.8,303,33.9,C[N+](C)(C)CCO.[Cl-],CCC(CO)O
III,2-hydroxyethyl(trimethyl)azanium chloride,"butane-1,2-diol",0.2,0.8,305,33.7,C[N+](C)(C)CCO.[Cl-],CCC(CO)O
III,2-hydroxyethyl(trimethyl)azanium chloride,"butane-1,2-diol",0.2,0.8,307,33.5,C[N+](C)(C)CCO.[Cl-],CCC(CO)O
III,2-hydroxyethyl(trimethyl)azanium chloride,"butane-1,2-diol",0.2,0.8,309,33.4,C[N+](C)(C)CCO.[Cl-],CCC(CO)O
III,2-hydroxyethyl(trimethyl)azanium chloride,"butane-1,2-diol",0.2,0.8,311,33.2,C[N+](C)(C)CCO.[Cl-],CCC(CO)O
III,2-hydroxyethyl(trimethyl)azanium chloride,"butane-1,3-diol",0.05,0.95,293,34.4,C[N+](C)(C)CCO.[Cl-],CC(CCO)O
III,2-hydroxyethyl(trimethyl)azanium chloride,"butane-1,3-diol",0.05,0.95,295,34.2,C[N+](C)(C)CCO.[Cl-],CC(CCO)O
III,2-hydroxyethyl(trimethyl)azanium chloride,"butane-1,3-diol",0.05,0.95,297,34,C[N+](C)(C)CCO.[Cl-],CC(CCO)O
III,2-hydroxyethyl(trimethyl)azanium chloride,"butane-1,3-diol",0.05,0.95,299,33.9,C[N+](C)(C)CCO.[Cl-],CC(CCO)O
III,2-hydroxyethyl(trimethyl)azanium chloride,"butane-1,3-diol",0.05,0.95,301,33.7,C[N+](C)(C)CCO.[Cl-],CC(CCO)O
III,2-hydroxyethyl(trimethyl)azanium chloride,"butane-1,3-diol",0.05,0.95,303,33.4,C[N+](C)(C)CCO.[Cl-],CC(CCO)O
III,2-hydroxyethyl(trimethyl)azanium chloride,"butane-1,3-diol",0.05,0.95,305,33,C[N+](C)(C)CCO.[Cl-],CC(CCO)O
III,2-hydroxyethyl(trimethyl)azanium chloride,"butane-1,3-diol",0.05,0.95,307,32.6,C[N+](C)(C)CCO.[Cl-],CC(CCO)O
III,2-hydroxyethyl(trimethyl)azanium chloride,"butane-1,3-diol",0.05,0.95,309,32.3,C[N+](C)(C)CCO.[Cl-],CC(CCO)O
III,2-hydroxyethyl(trimethyl)azanium chloride,"butane-1,3-diol",0.05,0.95,311,31.9,C[N+](C)(C)CCO.[Cl-],CC(CCO)O
III,2-hydroxyethyl(trimethyl)azanium chloride,"butane-1,3-diol",0.1,0.9,293,38.2,C[N+](C)(C)CCO.[Cl-],CC(CCO)O
III,2-hydroxyethyl(trimethyl)azanium chloride,"butane-1,3-diol",0.1,0.9,295,37.9,C[N+](C)(C)CCO.[Cl-],CC(CCO)O
III,2-hydroxyethyl(trimethyl)azanium chloride,"butane-1,3-diol",0.1,0.9,297,37.8,C[N+](C)(C)CCO.[Cl-],CC(CCO)O
III,2-hydroxyethyl(trimethyl)azanium chloride,"butane-1,3-diol",0.1,0.9,299,37.5,C[N+](C)(C)CCO.[Cl-],CC(CCO)O
III,2-hydroxyethyl(trimethyl)azanium chloride,"butane-1,3-diol",0.1,0.9,301,37.5,C[N+](C)(C)CCO.[Cl-],CC(CCO)O
III,2-hydroxyethyl(trimethyl)azanium chloride,"butane-1,3-diol",0.1,0.9,303,36.9,C[N+](C)(C)CCO.[Cl-],CC(CCO)O
III,2-hydroxyethyl(trimethyl)azanium chloride,"butane-1,3-diol",0.1,0.9,305,36.5,C[N+](C)(C)CCO.[Cl-],CC(CCO)O
III,2-hydroxyethyl(trimethyl)azanium chloride,"butane-1,3-diol",0.1,0.9,307,36.2,C[N+](C)(C)CCO.[Cl-],CC(CCO)O
III,2-hydroxyethyl(trimethyl)azanium chloride,"butane-1,3-diol",0.1,0.9,309,35.9,C[N+](C)(C)CCO.[Cl-],CC(CCO)O
III,2-hydroxyethyl(trimethyl)azanium chloride,"butane-1,3-diol",0.1,0.9,311,35.7,C[N+](C)(C)CCO.[Cl-],CC(CCO)O
III,2-hydroxyethyl(trimethyl)azanium chloride,"butane-1,3-diol",0.15,0.85,293,39,C[N+](C)(C)CCO.[Cl-],CC(CCO)O
III,2-hydroxyethyl(trimethyl)azanium chloride,"butane-1,3-diol",0.15,0.85,295,38.9,C[N+](C)(C)CCO.[Cl-],CC(CCO)O
III,2-hydroxyethyl(trimethyl)azanium chloride,"butane-1,3-diol",0.15,0.85,297,38.6,C[N+](C)(C)CCO.[Cl-],CC(CCO)O
III,2-hydroxyethyl(trimethyl)azanium chloride,"butane-1,3-diol",0.15,0.85,299,38.3,C[N+](C)(C)CCO.[Cl-],CC(CCO)O
III,2-hydroxyethyl(trimethyl)azanium chloride,"butane-1,3-diol",0.15,0.85,301,38.3,C[N+](C)(C)CCO.[Cl-],CC(CCO)O
III,2-hydroxyethyl(trimethyl)azanium chloride,"butane-1,3-diol",0.15,0.85,303,38.2,C[N+](C)(C)CCO.[Cl-],CC(CCO)O
III,2-hydroxyethyl(trimethyl)azanium chloride,"butane-1,3-diol",0.15,0.85,305,38,C[N+](C)(C)CCO.[Cl-],CC(CCO)O
III,2-hydroxyethyl(trimethyl)azanium chloride,"butane-1,3-diol",0.15,0.85,307,37.6,C[N+](C)(C)CCO.[Cl-],CC(CCO)O
III,2-hydroxyethyl(trimethyl)azanium chloride,"butane-1,3-diol",0.15,0.85,309,37.2,C[N+](C)(C)CCO.[Cl-],CC(CCO)O
III,2-hydroxyethyl(trimethyl)azanium chloride,"butane-1,3-diol",0.15,0.85,311,36.9,C[N+](C)(C)CCO.[Cl-],CC(CCO)O
III,2-hydroxyethyl(trimethyl)azanium chloride,"butane-1,3-diol",0.2,0.8,293,40.1,C[N+](C)(C)CCO.[Cl-],CC(CCO)O
III,2-hydroxyethyl(trimethyl)azanium chloride,"butane-1,3-diol",0.2,0.8,295,39.8,C[N+](C)(C)CCO.[Cl-],CC(CCO)O
III,2-hydroxyethyl(trimethyl)azanium chloride,"butane-1,3-diol",0.2,0.8,297,39.6,C[N+](C)(C)CCO.[Cl-],CC(CCO)O
III,2-hydroxyethyl(trimethyl)azanium chloride,"butane-1,3-diol",0.2,0.8,299,39.6,C[N+](C)(C)CCO.[Cl-],CC(CCO)O
III,2-hydroxyethyl(trimethyl)azanium chloride,"butane-1,3-diol",0.2,0.8,301,39.2,C[N+](C)(C)CCO.[Cl-],CC(CCO)O
III,2-hydroxyethyl(trimethyl)azanium chloride,"butane-1,3-diol",0.2,0.8,303,39.2,C[N+](C)(C)CCO.[Cl-],CC(CCO)O
III,2-hydroxyethyl(trimethyl)azanium chloride,"butane-1,3-diol",0.2,0.8,305,38.9,C[N+](C)(C)CCO.[Cl-],CC(CCO)O
III,2-hydroxyethyl(trimethyl)azanium chloride,"butane-1,3-diol",0.2,0.8,307,38.5,C[N+](C)(C)CCO.[Cl-],CC(CCO)O
III,2-hydroxyethyl(trimethyl)azanium chloride,"butane-1,3-diol",0.2,0.8,309,38.3,C[N+](C)(C)CCO.[Cl-],CC(CCO)O
III,2-hydroxyethyl(trimethyl)azanium chloride,"butane-1,3-diol",0.2,0.8,311,38.1,C[N+](C)(C)CCO.[Cl-],CC(CCO)O
III,2-hydroxyethyl(trimethyl)azanium chloride,"butane-1,4-diol",0.05,0.95,293,46.4,C[N+](C)(C)CCO.[Cl-],C(CCO)CO
III,2-hydroxyethyl(trimethyl)azanium chloride,"butane-1,4-diol",0.05,0.95,295,46.3,C[N+](C)(C)CCO.[Cl-],C(CCO)CO
III,2-hydroxyethyl(trimethyl)azanium chloride,"butane-1,4-diol",0.05,0.95,297,46.1,C[N+](C)(C)CCO.[Cl-],C(CCO)CO
III,2-hydroxyethyl(trimethyl)azanium chloride,"butane-1,4-diol",0.05,0.95,299,46,C[N+](C)(C)CCO.[Cl-],C(CCO)CO
III,2-hydroxyethyl(trimethyl)azanium chloride,"butane-1,4-diol",0.05,0.95,301,45.9,C[N+](C)(C)CCO.[Cl-],C(CCO)CO
III,2-hydroxyethyl(trimethyl)azanium chloride,"butane-1,4-diol",0.05,0.95,303,45.8,C[N+](C)(C)CCO.[Cl-],C(CCO)CO
III,2-hydroxyethyl(trimethyl)azanium chloride,"butane-1,4-diol",0.05,0.95,305,45.7,C[N+](C)(C)CCO.[Cl-],C(CCO)CO
III,2-hydroxyethyl(trimethyl)azanium chloride,"butane-1,4-diol",0.05,0.95,307,45.6,C[N+](C)(C)CCO.[Cl-],C(CCO)CO
III,2-hydroxyethyl(trimethyl)azanium chloride,"butane-1,4-diol",0.05,0.95,309,45.4,C[N+](C)(C)CCO.[Cl-],C(CCO)CO
III,2-hydroxyethyl(trimethyl)azanium chloride,"butane-1,4-diol",0.05,0.95,311,45.3,C[N+](C)(C)CCO.[Cl-],C(CCO)CO
III,2-hydroxyethyl(trimethyl)azanium chloride,"butane-1,4-diol",0.1,0.9,293,46.8,C[N+](C)(C)CCO.[Cl-],C(CCO)CO
III,2-hydroxyethyl(trimethyl)azanium chloride,"butane-1,4-diol",0.1,0.9,295,46.7,C[N+](C)(C)CCO.[Cl-],C(CCO)CO
III,2-hydroxyethyl(trimethyl)azanium chloride,"butane-1,4-diol",0.1,0.9,297,46.6,C[N+](C)(C)CCO.[Cl-],C(CCO)CO
III,2-hydroxyethyl(trimethyl)azanium chloride,"butane-1,4-diol",0.1,0.9,299,46.4,C[N+](C)(C)CCO.[Cl-],C(CCO)CO
III,2-hydroxyethyl(trimethyl)azanium chloride,"butane-1,4-diol",0.1,0.9,301,46.3,C[N+](C)(C)CCO.[Cl-],C(CCO)CO
III,2-hydroxyethyl(trimethyl)azanium chloride,"butane-1,4-diol",0.1,0.9,303,46.3,C[N+](C)(C)CCO.[Cl-],C(CCO)CO
III,2-hydroxyethyl(trimethyl)azanium chloride,"butane-1,4-diol",0.1,0.9,305,46.2,C[N+](C)(C)CCO.[Cl-],C(CCO)CO
III,2-hydroxyethyl(trimethyl)azanium chloride,"butane-1,4-diol",0.1,0.9,307,46.1,C[N+](C)(C)CCO.[Cl-],C(CCO)CO
III,2-hydroxyethyl(trimethyl)azanium chloride,"butane-1,4-diol",0.1,0.9,309,46,C[N+](C)(C)CCO.[Cl-],C(CCO)CO
III,2-hydroxyethyl(trimethyl)azanium chloride,"butane-1,4-diol",0.1,0.9,311,45.8,C[N+](C)(C)CCO.[Cl-],C(CCO)CO
III,2-hydroxyethyl(trimethyl)azanium chloride,"butane-1,4-diol",0.15,0.85,293,46.9,C[N+](C)(C)CCO.[Cl-],C(CCO)CO
III,2-hydroxyethyl(trimethyl)azanium chloride,"butane-1,4-diol",0.15,0.85,295,46.8,C[N+](C)(C)CCO.[Cl-],C(CCO)CO
III,2-hydroxyethyl(trimethyl)azanium chloride,"butane-1,4-diol",0.15,0.85,297,46.8,C[N+](C)(C)CCO.[Cl-],C(CCO)CO
III,2-hydroxyethyl(trimethyl)azanium chloride,"butane-1,4-diol",0.15,0.85,299,46.7,C[N+](C)(C)CCO.[Cl-],C(CCO)CO
III,2-hydroxyethyl(trimethyl)azanium chloride,"butane-1,4-diol",0.15,0.85,301,46.5,C[N+](C)(C)CCO.[Cl-],C(CCO)CO
III,2-hydroxyethyl(trimethyl)azanium chloride,"butane-1,4-diol",0.15,0.85,303,46.4,C[N+](C)(C)CCO.[Cl-],C(CCO)CO
III,2-hydroxyethyl(trimethyl)azanium chloride,"butane-1,4-diol",0.15,0.85,305,46.3,C[N+](C)(C)CCO.[Cl-],C(CCO)CO
III,2-hydroxyethyl(trimethyl)azanium chloride,"butane-1,4-diol",0.15,0.85,307,46.1,C[N+](C)(C)CCO.[Cl-],C(CCO)CO
III,2-hydroxyethyl(trimethyl)azanium chloride,"butane-1,4-diol",0.15,0.85,309,46,C[N+](C)(C)CCO.[Cl-],C(CCO)CO
III,2-hydroxyethyl(trimethyl)azanium chloride,"butane-1,4-diol",0.15,0.85,311,46,C[N+](C)(C)CCO.[Cl-],C(CCO)CO
III,2-hydroxyethyl(trimethyl)azanium chloride,"butane-1,4-diol",0.2,0.8,293,47.4,C[N+](C)(C)CCO.[Cl-],C(CCO)CO
III,2-hydroxyethyl(trimethyl)azanium chloride,"butane-1,4-diol",0.2,0.8,295,47.3,C[N+](C)(C)CCO.[Cl-],C(CCO)CO
III,2-hydroxyethyl(trimethyl)azanium chloride,"butane-1,4-diol",0.2,0.8,297,47.1,C[N+](C)(C)CCO.[Cl-],C(CCO)CO
III,2-hydroxyethyl(trimethyl)azanium chloride,"butane-1,4-diol",0.2,0.8,299,47,C[N+](C)(C)CCO.[Cl-],C(CCO)CO
III,2-hydroxyethyl(trimethyl)azanium chloride,"butane-1,4-diol",0.2,0.8,301,46.9,C[N+](C)(C)CCO.[Cl-],C(CCO)CO
III,2-hydroxyethyl(trimethyl)azanium chloride,"butane-1,4-diol",0.2,0.8,303,46.8,C[N+](C)(C)CCO.[Cl-],C(CCO)CO
III,2-hydroxyethyl(trimethyl)azanium chloride,"butane-1,4-diol",0.2,0.8,305,46.6,C[N+](C)(C)CCO.[Cl-],C(CCO)CO
III,2-hydroxyethyl(trimethyl)azanium chloride,"butane-1,4-diol",0.2,0.8,307,46.6,C[N+](C)(C)CCO.[Cl-],C(CCO)CO
III,2-hydroxyethyl(trimethyl)azanium chloride,"butane-1,4-diol",0.2,0.8,309,46.3,C[N+](C)(C)CCO.[Cl-],C(CCO)CO
III,2-hydroxyethyl(trimethyl)azanium chloride,"butane-1,4-diol",0.2,0.8,311,46.2,C[N+](C)(C)CCO.[Cl-],C(CCO)CO
III,2-hydroxyethyl(trimethyl)azanium chloride,"butane-1,4-diol",0.25,0.75,293,47.6,C[N+](C)(C)CCO.[Cl-],C(CCO)CO
III,2-hydroxyethyl(trimethyl)azanium chloride,"butane-1,4-diol",0.25,0.75,295,47.5,C[N+](C)(C)CCO.[Cl-],C(CCO)CO
III,2-hydroxyethyl(trimethyl)azanium chloride,"butane-1,4-diol",0.25,0.75,297,47.4,C[N+](C)(C)CCO.[Cl-],C(CCO)CO
III,2-hydroxyethyl(trimethyl)azanium chloride,"butane-1,4-diol",0.25,0.75,299,47.4,C[N+](C)(C)CCO.[Cl-],C(CCO)CO
III,2-hydroxyethyl(trimethyl)azanium chloride,"butane-1,4-diol",0.25,0.75,301,47.3,C[N+](C)(C)CCO.[Cl-],C(CCO)CO
III,2-hydroxyethyl(trimethyl)azanium chloride,"butane-1,4-diol",0.25,0.75,303,47.3,C[N+](C)(C)CCO.[Cl-],C(CCO)CO
III,2-hydroxyethyl(trimethyl)azanium chloride,"butane-1,4-diol",0.25,0.75,305,47.2,C[N+](C)(C)CCO.[Cl-],C(CCO)CO
III,2-hydroxyethyl(trimethyl)azanium chloride,"butane-1,4-diol",0.25,0.75,307,47.1,C[N+](C)(C)CCO.[Cl-],C(CCO)CO
III,2-hydroxyethyl(trimethyl)azanium chloride,"butane-1,4-diol",0.25,0.75,309,47.1,C[N+](C)(C)CCO.[Cl-],C(CCO)CO
III,2-hydroxyethyl(trimethyl)azanium chloride,"butane-1,4-diol",0.25,0.75,311,47,C[N+](C)(C)CCO.[Cl-],C(CCO)CO
III,2-hydroxyethyl(trimethyl)azanium chloride,"butane-2,3-diol",0.05,0.95,293,34.2,C[N+](C)(C)CCO.[Cl-],CC(C(C)O)O
III,2-hydroxyethyl(trimethyl)azanium chloride,"butane-2,3-diol",0.05,0.95,295,34,C[N+](C)(C)CCO.[Cl-],CC(C(C)O)O
III,2-hydroxyethyl(trimethyl)azanium chloride,"butane-2,3-diol",0.05,0.95,297,33.7,C[N+](C)(C)CCO.[Cl-],CC(C(C)O)O
III,2-hydroxyethyl(trimethyl)azanium chloride,"butane-2,3-diol",0.05,0.95,299,33.7,C[N+](C)(C)CCO.[Cl-],CC(C(C)O)O
III,2-hydroxyethyl(trimethyl)azanium chloride,"butane-2,3-diol",0.05,0.95,301,33.5,C[N+](C)(C)CCO.[Cl-],CC(C(C)O)O
III,2-hydroxyethyl(trimethyl)azanium chloride,"butane-2,3-diol",0.05,0.95,303,33.2,C[N+](C)(C)CCO.[Cl-],CC(C(C)O)O
III,2-hydroxyethyl(trimethyl)azanium chloride,"butane-2,3-diol",0.05,0.95,305,33,C[N+](C)(C)CCO.[Cl-],CC(C(C)O)O
III,2-hydroxyethyl(trimethyl)azanium chloride,"butane-2,3-diol",0.05,0.95,307,32.9,C[N+](C)(C)CCO.[Cl-],CC(C(C)O)O
III,2-hydroxyethyl(trimethyl)azanium chloride,"butane-2,3-diol",0.05,0.95,309,32.6,C[N+](C)(C)CCO.[Cl-],CC(C(C)O)O
III,2-hydroxyethyl(trimethyl)azanium chloride,"butane-2,3-diol",0.05,0.95,311,32.3,C[N+](C)(C)CCO.[Cl-],CC(C(C)O)O
III,2-hydroxyethyl(trimethyl)azanium chloride,"butane-2,3-diol",0.1,0.9,293,34.5,C[N+](C)(C)CCO.[Cl-],CC(C(C)O)O
III,2-hydroxyethyl(trimethyl)azanium chloride,"butane-2,3-diol",0.1,0.9,295,34.3,C[N+](C)(C)CCO.[Cl-],CC(C(C)O)O
III,2-hydroxyethyl(trimethyl)azanium chloride,"butane-2,3-diol",0.1,0.9,297,34.1,C[N+](C)(C)CCO.[Cl-],CC(C(C)O)O
III,2-hydroxyethyl(trimethyl)azanium chloride,"butane-2,3-diol",0.1,0.9,299,33.9,C[N+](C)(C)CCO.[Cl-],CC(C(C)O)O
III,2-hydroxyethyl(trimethyl)azanium chloride,"butane-2,3-diol",0.1,0.9,301,33.4,C[N+](C)(C)CCO.[Cl-],CC(C(C)O)O
III,2-hydroxyethyl(trimethyl)azanium chloride,"butane-2,3-diol",0.1,0.9,303,33.3,C[N+](C)(C)CCO.[Cl-],CC(C(C)O)O
III,2-hydroxyethyl(trimethyl)azanium chloride,"butane-2,3-diol",0.1,0.9,305,33.2,C[N+](C)(C)CCO.[Cl-],CC(C(C)O)O
III,2-hydroxyethyl(trimethyl)azanium chloride,"butane-2,3-diol",0.1,0.9,307,33.1,C[N+](C)(C)CCO.[Cl-],CC(C(C)O)O
III,2-hydroxyethyl(trimethyl)azanium chloride,"butane-2,3-diol",0.1,0.9,309,32.8,C[N+](C)(C)CCO.[Cl-],CC(C(C)O)O
III,2-hydroxyethyl(trimethyl)azanium chloride,"butane-2,3-diol",0.1,0.9,311,32.8,C[N+](C)(C)CCO.[Cl-],CC(C(C)O)O
III,2-hydroxyethyl(trimethyl)azanium chloride,"butane-2,3-diol",0.15,0.85,293,35.1,C[N+](C)(C)CCO.[Cl-],CC(C(C)O)O
III,2-hydroxyethyl(trimethyl)azanium chloride,"butane-2,3-diol",0.15,0.85,295,34.9,C[N+](C)(C)CCO.[Cl-],CC(C(C)O)O
III,2-hydroxyethyl(trimethyl)azanium chloride,"butane-2,3-diol",0.15,0.85,297,34.6,C[N+](C)(C)CCO.[Cl-],CC(C(C)O)O
III,2-hydroxyethyl(trimethyl)azanium chloride,"butane-2,3-diol",0.15,0.85,299,34.4,C[N+](C)(C)CCO.[Cl-],CC(C(C)O)O
III,2-hydroxyethyl(trimethyl)azanium chloride,"butane-2,3-diol",0.15,0.85,301,34.2,C[N+](C)(C)CCO.[Cl-],CC(C(C)O)O
III,2-hydroxyethyl(trimethyl)azanium chloride,"butane-2,3-diol",0.15,0.85,303,34,C[N+](C)(C)CCO.[Cl-],CC(C(C)O)O
III,2-hydroxyethyl(trimethyl)azanium chloride,"butane-2,3-diol",0.15,0.85,305,33.7,C[N+](C)(C)CCO.[Cl-],CC(C(C)O)O
III,2-hydroxyethyl(trimethyl)azanium chloride,"butane-2,3-diol",0.15,0.85,307,33.5,C[N+](C)(C)CCO.[Cl-],CC(C(C)O)O
III,2-hydroxyethyl(trimethyl)azanium chloride,"butane-2,3-diol",0.15,0.85,309,33.3,C[N+](C)(C)CCO.[Cl-],CC(C(C)O)O
III,2-hydroxyethyl(trimethyl)azanium chloride,"butane-2,3-diol",0.15,0.85,311,33,C[N+](C)(C)CCO.[Cl-],CC(C(C)O)O
III,2-hydroxyethyl(trimethyl)azanium chloride,"butane-2,3-diol",0.2,0.8,293,35.6,C[N+](C)(C)CCO.[Cl-],CC(C(C)O)O
III,2-hydroxyethyl(trimethyl)azanium chloride,"butane-2,3-diol",0.2,0.8,295,35.4,C[N+](C)(C)CCO.[Cl-],CC(C(C)O)O
III,2-hydroxyethyl(trimethyl)azanium chloride,"butane-2,3-diol",0.2,0.8,297,34.9,C[N+](C)(C)CCO.[Cl-],CC(C(C)O)O
III,2-hydroxyethyl(trimethyl)azanium chloride,"butane-2,3-diol",0.2,0.8,299,34.7,C[N+](C)(C)CCO.[Cl-],CC(C(C)O)O
III,2-hydroxyethyl(trimethyl)azanium chloride,"butane-2,3-diol",0.2,0.8,301,34.7,C[N+](C)(C)CCO.[Cl-],CC(C(C)O)O
III,2-hydroxyethyl(trimethyl)azanium chloride,"butane-2,3-diol",0.2,0.8,303,34.5,C[N+](C)(C)CCO.[Cl-],CC(C(C)O)O
III,2-hydroxyethyl(trimethyl)azanium chloride,"butane-2,3-diol",0.2,0.8,305,34.3,C[N+](C)(C)CCO.[Cl-],CC(C(C)O)O
III,2-hydroxyethyl(trimethyl)azanium chloride,"butane-2,3-diol",0.2,0.8,307,34,C[N+](C)(C)CCO.[Cl-],CC(C(C)O)O
III,2-hydroxyethyl(trimethyl)azanium chloride,"butane-2,3-diol",0.2,0.8,309,33.7,C[N+](C)(C)CCO.[Cl-],CC(C(C)O)O
III,2-hydroxyethyl(trimethyl)azanium chloride,"butane-2,3-diol",0.2,0.8,311,33.5,C[N+](C)(C)CCO.[Cl-],CC(C(C)O)O
III,2-hydroxyethyl(trimethyl)azanium chloride,"2-hydroxy-2,2-diphenylacetic acid",0.5,0.5,333.15,51.53,C[N+](C)(C)CCO.[Cl-],C1=CC=C(C=C1)C(C2=CC=CC=C2)(C(=O)O)O
III,2-hydroxyethyl(trimethyl)azanium chloride,"2-hydroxy-2,2-diphenylacetic acid",0.5,0.5,338.15,50.32,C[N+](C)(C)CCO.[Cl-],C1=CC=C(C=C1)C(C2=CC=CC=C2)(C(=O)O)O
III,2-hydroxyethyl(trimethyl)azanium chloride,"2-hydroxy-2,2-diphenylacetic acid",0.5,0.5,343.15,49.1,C[N+](C)(C)CCO.[Cl-],C1=CC=C(C=C1)C(C2=CC=CC=C2)(C(=O)O)O
III,2-hydroxyethyl(trimethyl)azanium chloride,"2-hydroxy-2,2-diphenylacetic acid",0.5,0.5,348.15,48.01,C[N+](C)(C)CCO.[Cl-],C1=CC=C(C=C1)C(C2=CC=CC=C2)(C(=O)O)O
III,2-hydroxyethyl(trimethyl)azanium chloride,"2-hydroxy-2,2-diphenylacetic acid",0.5,0.5,353.15,46.9,C[N+](C)(C)CCO.[Cl-],C1=CC=C(C=C1)C(C2=CC=CC=C2)(C(=O)O)O
III,2-hydroxyethyl(trimethyl)azanium chloride,"2-hydroxypropane-1,2,3-tricarboxylic acid",0.333,0.667,313.15,60.35,C[N+](C)(C)CCO.[Cl-],C(C(=O)O)C(CC(=O)O)(C(=O)O)O
III,2-hydroxyethyl(trimethyl)azanium chloride,2-(2-hydroxyethoxy)ethanol,0.333,0.667,293,48.4,C[N+](C)(C)CCO.[Cl-],C(COCCO)O
III,2-hydroxyethyl(trimethyl)azanium chloride,2-(2-hydroxyethoxy)ethanol,0.333,0.667,303,44.44,C[N+](C)(C)CCO.[Cl-],C(COCCO)O
III,2-hydroxyethyl(trimethyl)azanium chloride,2-(2-hydroxyethoxy)ethanol,0.333,0.667,313,42.81,C[N+](C)(C)CCO.[Cl-],C(COCCO)O
III,2-hydroxyethyl(trimethyl)azanium chloride,2-(2-hydroxyethoxy)ethanol,0.333,0.667,323,41.85,C[N+](C)(C)CCO.[Cl-],C(COCCO)O
III,2-hydroxyethyl(trimethyl)azanium chloride,2-(2-hydroxyethoxy)ethanol,0.333,0.667,333,38.2,C[N+](C)(C)CCO.[Cl-],C(COCCO)O
III,2-hydroxyethyl(trimethyl)azanium chloride,2-(2-hydroxyethoxy)ethanol,0.333,0.667,343,36.47,C[N+](C)(C)CCO.[Cl-],C(COCCO)O
III,2-hydroxyethyl(trimethyl)azanium chloride,2-(2-hydroxyethoxy)ethanol,0.333,0.667,353,34.16,C[N+](C)(C)CCO.[Cl-],C(COCCO)O
III,2-hydroxyethyl(trimethyl)azanium chloride,2-(carboxymethoxy)acetic acid,0.5,0.5,303.15,67.69,C[N+](C)(C)CCO.[Cl-],C(C(=O)O)OCC(=O)O
III,2-hydroxyethyl(trimethyl)azanium chloride,2-(carboxymethoxy)acetic acid,0.5,0.5,313.15,65.18,C[N+](C)(C)CCO.[Cl-],C(C(=O)O)OCC(=O)O
III,2-hydroxyethyl(trimethyl)azanium chloride,2-(carboxymethoxy)acetic acid,0.5,0.5,323.15,63,C[N+](C)(C)CCO.[Cl-],C(C(=O)O)OCC(=O)O
III,2-hydroxyethyl(trimethyl)azanium chloride,2-(carboxymethoxy)acetic acid,0.5,0.5,333.15,60.73,C[N+](C)(C)CCO.[Cl-],C(C(=O)O)OCC(=O)O
III,2-hydroxyethyl(trimethyl)azanium chloride,2-(carboxymethoxy)acetic acid,0.5,0.5,343.15,58.3,C[N+](C)(C)CCO.[Cl-],C(C(=O)O)OCC(=O)O
III,2-hydroxyethyl(trimethyl)azanium chloride,"ethane-1,2-diol",0.05,0.95,277,48,C[N+](C)(C)CCO.[Cl-],C(CO)O
III,2-hydroxyethyl(trimethyl)azanium chloride,"ethane-1,2-diol",0.05,0.95,279,47.8,C[N+](C)(C)CCO.[Cl-],C(CO)O
III,2-hydroxyethyl(trimethyl)azanium chloride,"ethane-1,2-diol",0.05,0.95,281,47.4,C[N+](C)(C)CCO.[Cl-],C(CO)O
III,2-hydroxyethyl(trimethyl)azanium chloride,"ethane-1,2-diol",0.05,0.95,283,47.1,C[N+](C)(C)CCO.[Cl-],C(CO)O
III,2-hydroxyethyl(trimethyl)azanium chloride,"ethane-1,2-diol",0.05,0.95,285,46.8,C[N+](C)(C)CCO.[Cl-],C(CO)O
III,2-hydroxyethyl(trimethyl)azanium chloride,"ethane-1,2-diol",0.05,0.95,287,46.4,C[N+](C)(C)CCO.[Cl-],C(CO)O
III,2-hydroxyethyl(trimethyl)azanium chloride,"ethane-1,2-diol",0.05,0.95,289,46.2,C[N+](C)(C)CCO.[Cl-],C(CO)O
III,2-hydroxyethyl(trimethyl)azanium chloride,"ethane-1,2-diol",0.05,0.95,291,45.8,C[N+](C)(C)CCO.[Cl-],C(CO)O
III,2-hydroxyethyl(trimethyl)azanium chloride,"ethane-1,2-diol",0.05,0.95,293,45.7,C[N+](C)(C)CCO.[Cl-],C(CO)O
III,2-hydroxyethyl(trimethyl)azanium chloride,"ethane-1,2-diol",0.1,0.9,277,49.5,C[N+](C)(C)CCO.[Cl-],C(CO)O
III,2-hydroxyethyl(trimethyl)azanium chloride,"ethane-1,2-diol",0.1,0.9,279,49.3,C[N+](C)(C)CCO.[Cl-],C(CO)O
III,2-hydroxyethyl(trimethyl)azanium chloride,"ethane-1,2-diol",0.1,0.9,281,48.9,C[N+](C)(C)CCO.[Cl-],C(CO)O
III,2-hydroxyethyl(trimethyl)azanium chloride,"ethane-1,2-diol",0.1,0.9,283,48.6,C[N+](C)(C)CCO.[Cl-],C(CO)O
III,2-hydroxyethyl(trimethyl)azanium chloride,"ethane-1,2-diol",0.1,0.9,285,48.3,C[N+](C)(C)CCO.[Cl-],C(CO)O
III,2-hydroxyethyl(trimethyl)azanium chloride,"ethane-1,2-diol",0.1,0.9,287,48,C[N+](C)(C)CCO.[Cl-],C(CO)O
III,2-hydroxyethyl(trimethyl)azanium chloride,"ethane-1,2-diol",0.1,0.9,289,47.8,C[N+](C)(C)CCO.[Cl-],C(CO)O
III,2-hydroxyethyl(trimethyl)azanium chloride,"ethane-1,2-diol",0.1,0.9,291,47.6,C[N+](C)(C)CCO.[Cl-],C(CO)O
III,2-hydroxyethyl(trimethyl)azanium chloride,"ethane-1,2-diol",0.1,0.9,293,47.5,C[N+](C)(C)CCO.[Cl-],C(CO)O
III,2-hydroxyethyl(trimethyl)azanium chloride,"ethane-1,2-diol",0.143,0.857,298.15,46.9,C[N+](C)(C)CCO.[Cl-],C(CO)O
III,2-hydroxyethyl(trimethyl)azanium chloride,"ethane-1,2-diol",0.15,0.85,277,51.4,C[N+](C)(C)CCO.[Cl-],C(CO)O
III,2-hydroxyethyl(trimethyl)azanium chloride,"ethane-1,2-diol",0.15,0.85,279,51.2,C[N+](C)(C)CCO.[Cl-],C(CO)O
III,2-hydroxyethyl(trimethyl)azanium chloride,"ethane-1,2-diol",0.15,0.85,281,51,C[N+](C)(C)CCO.[Cl-],C(CO)O
III,2-hydroxyethyl(trimethyl)azanium chloride,"ethane-1,2-diol",0.15,0.85,283,50.7,C[N+](C)(C)CCO.[Cl-],C(CO)O
III,2-hydroxyethyl(trimethyl)azanium chloride,"ethane-1,2-diol",0.15,0.85,285,50.4,C[N+](C)(C)CCO.[Cl-],C(CO)O
III,2-hydroxyethyl(trimethyl)azanium chloride,"ethane-1,2-diol",0.15,0.85,287,50.2,C[N+](C)(C)CCO.[Cl-],C(CO)O
III,2-hydroxyethyl(trimethyl)azanium chloride,"ethane-1,2-diol",0.15,0.85,289,49.9,C[N+](C)(C)CCO.[Cl-],C(CO)O
III,2-hydroxyethyl(trimethyl)azanium chloride,"ethane-1,2-diol",0.15,0.85,291,49.7,C[N+](C)(C)CCO.[Cl-],C(CO)O
III,2-hydroxyethyl(trimethyl)azanium chloride,"ethane-1,2-diol",0.15,0.85,293,49.6,C[N+](C)(C)CCO.[Cl-],C(CO)O
III,2-hydroxyethyl(trimethyl)azanium chloride,"ethane-1,2-diol",0.2,0.8,277,50.6,C[N+](C)(C)CCO.[Cl-],C(CO)O
III,2-hydroxyethyl(trimethyl)azanium chloride,"ethane-1,2-diol",0.2,0.8,279,50.2,C[N+](C)(C)CCO.[Cl-],C(CO)O
III,2-hydroxyethyl(trimethyl)azanium chloride,"ethane-1,2-diol",0.2,0.8,281,50,C[N+](C)(C)CCO.[Cl-],C(CO)O
III,2-hydroxyethyl(trimethyl)azanium chloride,"ethane-1,2-diol",0.2,0.8,283,49.8,C[N+](C)(C)CCO.[Cl-],C(CO)O
III,2-hydroxyethyl(trimethyl)azanium chloride,"ethane-1,2-diol",0.2,0.8,285,49.7,C[N+](C)(C)CCO.[Cl-],C(CO)O
III,2-hydroxyethyl(trimethyl)azanium chloride,"ethane-1,2-diol",0.2,0.8,287,49.4,C[N+](C)(C)CCO.[Cl-],C(CO)O
III,2-hydroxyethyl(trimethyl)azanium chloride,"ethane-1,2-diol",0.2,0.8,289,49.3,C[N+](C)(C)CCO.[Cl-],C(CO)O
III,2-hydroxyethyl(trimethyl)azanium chloride,"ethane-1,2-diol",0.2,0.8,291,49.2,C[N+](C)(C)CCO.[Cl-],C(CO)O
III,2-hydroxyethyl(trimethyl)azanium chloride,"ethane-1,2-diol",0.2,0.8,293,49,C[N+](C)(C)CCO.[Cl-],C(CO)O
III,2-hydroxyethyl(trimethyl)azanium chloride,"ethane-1,2-diol",0.25,0.75,277,50.8,C[N+](C)(C)CCO.[Cl-],C(CO)O
III,2-hydroxyethyl(trimethyl)azanium chloride,"ethane-1,2-diol",0.25,0.75,279,50.4,C[N+](C)(C)CCO.[Cl-],C(CO)O
III,2-hydroxyethyl(trimethyl)azanium chloride,"ethane-1,2-diol",0.25,0.75,281,50,C[N+](C)(C)CCO.[Cl-],C(CO)O
III,2-hydroxyethyl(trimethyl)azanium chloride,"ethane-1,2-diol",0.25,0.75,283,49.6,C[N+](C)(C)CCO.[Cl-],C(CO)O
III,2-hydroxyethyl(trimethyl)azanium chloride,"ethane-1,2-diol",0.25,0.75,285,49.4,C[N+](C)(C)CCO.[Cl-],C(CO)O
III,2-hydroxyethyl(trimethyl)azanium chloride,"ethane-1,2-diol",0.25,0.75,287,49.2,C[N+](C)(C)CCO.[Cl-],C(CO)O
III,2-hydroxyethyl(trimethyl)azanium chloride,"ethane-1,2-diol",0.25,0.75,289,48.9,C[N+](C)(C)CCO.[Cl-],C(CO)O
III,2-hydroxyethyl(trimethyl)azanium chloride,"ethane-1,2-diol",0.25,0.75,291,48.6,C[N+](C)(C)CCO.[Cl-],C(CO)O
III,2-hydroxyethyl(trimethyl)azanium chloride,"ethane-1,2-diol",0.25,0.75,293,48.3,C[N+](C)(C)CCO.[Cl-],C(CO)O
III,2-hydroxyethyl(trimethyl)azanium chloride,"ethane-1,2-diol",0.3,0.7,277,49.6,C[N+](C)(C)CCO.[Cl-],C(CO)O
III,2-hydroxyethyl(trimethyl)azanium chloride,"ethane-1,2-diol",0.3,0.7,279,49.2,C[N+](C)(C)CCO.[Cl-],C(CO)O
III,2-hydroxyethyl(trimethyl)azanium chloride,"ethane-1,2-diol",0.3,0.7,281,48.9,C[N+](C)(C)CCO.[Cl-],C(CO)O
III,2-hydroxyethyl(trimethyl)azanium chloride,"ethane-1,2-diol",0.3,0.7,283,48.7,C[N+](C)(C)CCO.[Cl-],C(CO)O
III,2-hydroxyethyl(trimethyl)azanium chloride,"ethane-1,2-diol",0.3,0.7,285,48.4,C[N+](C)(C)CCO.[Cl-],C(CO)O
III,2-hydroxyethyl(trimethyl)azanium chloride,"ethane-1,2-diol",0.3,0.7,287,48.2,C[N+](C)(C)CCO.[Cl-],C(CO)O
III,2-hydroxyethyl(trimethyl)azanium chloride,"ethane-1,2-diol",0.3,0.7,289,48,C[N+](C)(C)CCO.[Cl-],C(CO)O
III,2-hydroxyethyl(trimethyl)azanium chloride,"ethane-1,2-diol",0.3,0.7,291,47.7,C[N+](C)(C)CCO.[Cl-],C(CO)O
III,2-hydroxyethyl(trimethyl)azanium chloride,"ethane-1,2-diol",0.3,0.7,293,47.5,C[N+](C)(C)CCO.[Cl-],C(CO)O
III,2-hydroxyethyl(trimethyl)azanium chloride,"ethane-1,2-diol",0.333,0.667,277,50,C[N+](C)(C)CCO.[Cl-],C(CO)O
III,2-hydroxyethyl(trimethyl)azanium chloride,"ethane-1,2-diol",0.333,0.667,279,49.8,C[N+](C)(C)CCO.[Cl-],C(CO)O
III,2-hydroxyethyl(trimethyl)azanium chloride,"ethane-1,2-diol",0.333,0.667,281,49.4,C[N+](C)(C)CCO.[Cl-],C(CO)O
III,2-hydroxyethyl(trimethyl)azanium chloride,"ethane-1,2-diol",0.333,0.667,283,49.2,C[N+](C)(C)CCO.[Cl-],C(CO)O
III,2-hydroxyethyl(trimethyl)azanium chloride,"ethane-1,2-diol",0.333,0.667,285,49.1,C[N+](C)(C)CCO.[Cl-],C(CO)O
III,2-hydroxyethyl(trimethyl)azanium chloride,"ethane-1,2-diol",0.333,0.667,287,48.6,C[N+](C)(C)CCO.[Cl-],C(CO)O
III,2-hydroxyethyl(trimethyl)azanium chloride,"ethane-1,2-diol",0.333,0.667,289,48.3,C[N+](C)(C)CCO.[Cl-],C(CO)O
